Repository: Wiolic/XAFSmith

# XAFSmith

**可连接 AI 助手（agent）的同步辐射 XAFS 分析软件。**

XAFSmith 处理同步辐射 X 射线吸收谱（XANES + EXAFS），从原始数据一直做到论文图和方法段落：能量校准、归一化、χ(k)、傅里叶与小波变换、FEFF 计算、EXAFS 拟合（快速拟合与精细拟合）、线性组合拟合、价态估算、图片导出（可直接导出 Origin 文件）、报告与方法导出。两种用法，也可以混用：

- **🖱 鼠标**：图形界面覆盖全部功能，不需要写代码、不需要命令行；
- **🤖 AI 助手**：在项目文件夹里打开 Claude Code、Codex、Cursor 等 AI 助手，**用中文或英文说出要做的事**，它调用 XAFSmith 完成处理、拟合、出图和报告，结果写回项目，你在图形界面里逐项检查。

计算核心是同步辐射领域广泛使用的 [Larch](https://xraypy.github.io/xraylarch/)（xraylarch）与 FEFF。本软件面向懂 XAFS 原理、但不写程序的化学与材料研究者；第一次做 EXAFS 拟合的人，可以从**快速拟合**开始。

> [!WARNING]
> **免责声明** —— 本软件不对计算结果的正确性作任何担保，请自行核验；作者不对使用本软件得到的结果承担责任。
> **关键结果建议与 Athena / Artemis 对比**（软件可一键导出 Athena 工程文件）。AI 助手给出的结论同样需要你核验。

---

## 目录

1. [为什么用 XAFSmith](#为什么用-xafsmith)
2. [界面一览](#界面一览)
3. [安装](#安装)
4. [接入 AI 助手（详细步骤）](#接入-ai-助手详细步骤)
5. [第一次使用](#第一次使用)
6. [支持的数据、验证、引用](#支持的数据)

---

## 为什么用 XAFSmith

### ① 快速拟合：没做过 EXAFS 拟合也能上手

选样品、选 FEFF 计算，点 **开始拟合** 就行。快速拟合只拟合第一壳层：拟合窗口自动确定，参数的初值和范围按经验设好；拟合完逐条检查，再用人话给出结论：**可信**，或者哪里有问题、下一步该怎么改。

- 先拟合标样得到 S0²，拟合样品时点 **选取标样值…** 直接取用，来源记在模型里；
- 一批样品（时间、电位、温度序列）一次联合拟合，直接得到**配位数、键长随序列变化的趋势图**，横轴顺序可以自己调；
- 两相混合的样品（如金属 + 氧化物）再选一个“第二相”，两相的配位数分别给出；
- 需要多壳层、多重散射时，点 **在精细拟合中继续**，路径和参数原样带过去。

### ② 多谱一键归一化

一个机时测了几十条谱：把文件放进文件夹，**扫描登记**，再点 **一键处理**。

- 每条谱用同批次的参比自动校准能量；
- 一个吸收边一套归一化参数，所有样品共用，个别样品要例外必须写明理由；
- 同一样品的多次扫描自动合并，异常扫描自动剔除并记录理由；
- 参数都写在项目文件里，半年后也能从原始数据重新生成全部结果。

### ③ 直接导出 Origin 文件

在 **图片导出** 页选好谱和图型（XANES、χ(k)、|χ(R)|、叠加拟合曲线、趋势图……），直接生成 Origin 工程（.opju）。图层尺寸、字号、线宽、刻度统一成期刊格式，打开后还能在 Origin 里接着改。不用 Origin 时，也可以导出单栏 / 双栏、600 dpi 的 TIFF、PNG、SVG、PDF，并自动生成英文图注；24 种配色，标样自动画成灰色。

### ④ 写论文方法与补充材料（SI）

**方法导出** 根据项目记录生成中英文“方法”段落：参比与能量校准、处理参数、拟合范围、N_idp、S0² 的来源、软件版本。段落里只写有记录的事实，缺的信息用【方括号】标出，等你补上。拟合参数表（N、R、σ²、ΔE0、R 因子，误差写在括号里）一键复制到 Excel / Word，也可以另存为 .csv 或带拟合说明的 .md，直接做成 SI 表格。

### 其他功能

- **AI 助手**：项目是标准化的文件夹，附带写给 AI 的说明（`AGENTS.md`）。AI 用命令完成每一步，结果都能在界面里检查、修改、重跑。见下文 [接入 AI 助手](#接入-ai-助手详细步骤)。
- **FEFF**：选 CIF 或内置结构一键计算；内置 FEFF6L（几秒）与 FEFF8L（自洽势），可以直接比较，无需另装 FEFF。
- **精细拟合**：Artemis 式的路径表与参数表，配位数 N 排在前几列，改起来方便。支持多个数据集联合拟合（同名参数自动共享）；软约束（已知 S0²、两个 σ² 相近等先验）；按 FEFF 路径几何建议多重散射路径的 ΔR、σ² 绑定；σ² 的 Debye / Einstein 温度模型；已保存的模型可以一次跑完一组样品。
- **拟合质量**：每次拟合后自动逐条检查（R 因子、变量数、残差与噪声之比、误差、边界、ΔE0、σ²、ΔR、相关性）；另有拟合诊断（k 空间残差、自动定位毛刺、分段失配）、稳健性检查、F 检验和多模型比较表。
- **序列样品**：联合拟合的趋势页与趋势图（N、R、σ²、ΔE0、边位置，带 1σ 误差棒，可导出 Origin 工程）。
- **小波变换**（Morlet / Cauchy）：区分轻、重散射体和重叠壳层，按 R 区间读出极大值所在的 k，一键导出数据与图。
- **XANES**：边位置、白线、价态标定、边前峰拟合；XANES / χ(k) 线性组合拟合（含组合枚举）。
- **与 Athena / Artemis 对照**：一键导出 Athena 工程（.prj），带本软件的处理参数。
- **还有**：制样指导（压片计算器、干扰吸收边筛查）、吸收边查询（吸收边、荧光线、荧光滤片）、可视化去毛刺、软件内的 XAFS 基础讲义、中英文界面、软件内一键更新。

---

## 界面一览

原生桌面窗口（PySide6），几秒内打开。左侧按使用流程分组，窗口底部始终显示免责声明。截图用的是 Ir 箔与 IrO₂ 标样（Ir L3 边）。

**联合快速拟合**：两个 IrO₂ 样品一起拟合，整批判定、逐样品结果表和配位数趋势图在同一页。
**精细拟合**：左栏设置数据、范围、路径和参数，右栏始终显示结果；改参数、拟合、看结果不用上下翻。
<table>
<tr>
<td width="50%"><b>拟合质量检查</b>：每次拟合后逐条判断；诊断、稳健性、完整报告在同一组标签页里<br/><img src="docs/images/zh/fit_quality.png"/></td>
<td width="50%"><b>趋势图导出</b>：选导出哪个量、调横轴顺序，可直接导出 Origin 工程<br/><img src="docs/images/zh/trend.png"/></td>
</tr>
<tr>
<td><b>图片导出</b>：|χ(R)| 叠加拟合曲线；24 种配色、600 dpi、英文图注<br/><img src="docs/images/zh/journal_figure.png"/></td>
<td><b>χ(k) 与 FT</b>：参数改动立即重算<br/><img src="docs/images/zh/chi_ft.png"/></td>
</tr>
<tr>
<td><b>小波变换</b>：两条谱左右对比、各 R 区间极大值、一键导出数据，附参数说明<br/><img src="docs/images/zh/wavelet.png"/></td>
<td><b>AI 助手</b>：一键写入给 AI 的说明文件<br/><img src="docs/images/zh/ai_assistant.png"/></td>
</tr>
<tr>
<td><b>流程与本项目</b>：右上角按钮，悬停弹出流程六步（完成的打勾、下一步蓝框，点击跳转）与本项目信息<br/><img src="docs/images/zh/flow.png"/></td>
<td><b>吸收边查询</b>：点元素看吸收边、荧光线与荧光滤片<br/><img src="docs/images/zh/edge_lookup.png"/></td>
</tr>
</table>

---

## 安装

### 系统要求

| | |
|---|---|
| 操作系统 | **Windows 10 / 11（64 位）**。macOS / Linux 目前只能从源码安装（见下） |
| 磁盘 | 约 0.5 GB |
| 权限 | 不需要管理员权限（装到当前用户） |
| 网络 | 安装包**不需要联网**；只有“检查更新”会访问 github.com（可关闭） |

# 内置结构（COD）/ Built-in structures (COD)

These CIF files come from the Crystallography Open Database (https://www.crystallography.net/cod/),
whose data are placed in the public domain (CC0). Each row of `index.csv` gives the COD id and the
original publication; cite the original paper when you use a structure.

Selection (2026-11-25): COD entries of the target formula and space group at ambient temperature and
pressure; partially occupied (disordered) entries rejected; Wyckoff, *Crystal Structures* (1963)
preferred; otherwise temperature / pressure series reduced to their first member and the median
volume per atom taken. Every structure was checked by its absorber's first shell (`first_shell`).
Manual choices: Ni 2100646, Fe 9006587, ZnO 9004178, MoS2 1531960, Fe2O3 9000139 (the automatic
pick had a non-ambient cell or a wrong oxygen position). Hydroxides carry no H positions.

Not included (no ordered ambient entry, or wrong geometry in COD): Rh2O3, PtO2, Ta2O5, Nb2O5,
Ga2O3, NiFe2O4, CoFe2O4, CuFe2O4, NiCo2O4 — supply your own CIF in the project's `structures/`.

File: src/xafsmith/structures_builtin/LiFePO4.cif
#------------------------------------------------------------------------------
#$Date: 2016-02-13 21:28:24 +0200 (Sat, 13 Feb 2016) $
#$Revision: 176429 $
#$URL: file:///home/coder/svn-repositories/_RELOADED_COD/cod-reloaded/cif/7/22/23/7222394.cif $
#------------------------------------------------------------------------------
#
# This file is available in the Crystallography Open Database (COD),
# http://www.crystallography.net/
#
# All data on this site have been placed in the public domain by the
# contributors.
#
data_7222394
loop_
_publ_author_name
'Garcia-Moreno, O.'
'Gallardo Amores, J.M.'
'Alvarez-Vega, M.'
'Sanjuan, M.L.'
'Garcia-Jaca, J.'
'Garcia-Alvarado, F.'
'Amador, U.'
_publ_section_title
;
 Influence of the structure on the electrochemical performance of lithium
 transition metal phosphates as cathodic materials in rechargeable lithium
 batteries: a new high-pressure form of Li M P O4 (M = Fe and Ni)
;
_journal_name_full               'Journal of Materials Chemistry'
_journal_page_first              1570
_journal_page_last               1576
_journal_volume                  13
_journal_year                    2001
_chemical_formula_sum            'Fe Li O4 P'
_chemical_name_systematic        'Li Fe (P O4)'
_space_group_IT_number           62
_symmetry_space_group_name_Hall  '-P 2ac 2n'
_symmetry_space_group_name_H-M   'P n m a'
_cell_angle_alpha                90
_cell_angle_beta                 90
_cell_angle_gamma                90
_cell_formula_units_Z            4
_cell_length_a                   10.227
_cell_length_b                   6.0048
_cell_length_c                   4.6918
_cell_volume                     288.129
_citation_journal_id_ASTM        JMACEP
_cod_data_source_file            Garcia-Moreno_JMACEP_2001_377.cif
_cod_data_source_block           Fe1Li1O4P1
_cod_original_cell_volume        288.1286
_cod_original_formula_sum        'Fe1 Li1 O4 P1'
_cod_database_code               7222394
loop_
_symmetry_equiv_pos_as_xyz
x,y,z
-x+1/2,-y,z+1/2
x+1/2,-y+1/2,-z+1/2
-x,y+1/2,-z
-x,-y,-z
x-1/2,y,-z-1/2
-x-1/2,y-1/2,z-1/2
x,-y-1/2,z
loop_
_atom_site_label
_atom_site_type_symbol
_atom_site_fract_x
_atom_site_fract_y
_atom_site_fract_z
_atom_site_occupancy
_atom_site_U_iso_or_equiv
O1 O-2 0.094 0.25 0.746 1 0.0
O2 O-2 0.451 0.25 0.193 1 0.0
O3 O-2 0.167 0.05 0.3 1 0.0
P1 P+5 0.0943 0.25 0.4265 1 0.0
Fe1 Fe+2 0.2857 0.25 0.9737 1 0.0
Li1 Li+1 0 0 0 1 0.0
